Repository: 6s72s5np2g-beep/adcnc-website

File: notes-drafts/01-thin-stainless-distortion.md
# 不鏽鋼薄件車出來就翹？我們的三個對策

slug: thin-stainless-distortion
上線狀態: 已上線(v2發包視角版,內文以 src/pages/notes/ 上線版為準;本檔為v1原稿,含作法細節,僅內部參考勿直接發布)
關鍵字: 不鏽鋼薄件加工, 薄件變形, 車削變形對策

---

前陣子接了一批不鏽鋼薄盤，直徑一百多、厚度不到四毫米，上面還有平面度要求。這種件的麻煩不在尺寸多難car，在於它會「動」——你夾的時候是圓的，車完鬆開爪子，它自己變成另一個形狀。

做過薄件的人都知道這個痛：三爪夾下去，工件中心被頂得微微凸起，你把面車平了，鬆爪之後應力釋放，剛剛車平的面就凹回去。量起來平面度差了好幾條，怎麼修都修不回來，因為問題不在刀，在夾持。

這幾年我們薄件做多了，歸納下來有三件事最有效。

第一，能不車外徑就不車外徑。變形的根源之一是去料——材料每被車掉一層，內部的殘留應力就重新分配一次。薄件本來剛性就低，經不起這樣折騰。所以遇到薄盤類的單子，我們會直接跟客戶談：素材買到外徑尺寸（精拉管、磨光棒或雷射切好的盤），外徑不加工。少車一刀，就少一次應力釋放，穩定度差很多。

第二，夾持方式換掉。三爪是三個點受力，薄環會被撐成微微的三角形，這是幾何問題，換多好的卡盤都一樣。我們的做法是全包式軟爪——軟爪鏜到跟工件外徑一樣，整圈包住，受力分散；平面度要求特別嚴的，直接做真空吸盤治具，從端面吸住，徑向完全不受力。之前一批一點六毫米厚的黃銅薄板，就是靠自製真空治具把平面度壓在0.02以內的。

第三，切削條件放軟。不鏽鋼我們粗車線速度抓一百上下，精車一百二左右，薄件再加一條：吃刀量單邊一毫米就好，留0.1給精修，一刀走完不要來回蹭。304有個特性是加工硬化，刀在同一個地方磨蹭兩下，表面就硬了，越車越費刀，工件也跟著發熱變形。鋒利的正前角刀片、大量切削液，讓切屑把熱帶走。

這三件事聽起來都不難,難的是願意在報價階段就把它們考慮進去。薄件的成本從來不是工時，是良率——夾持方案沒想好就開工，報廢三五個，利潤就沒了。所以我們報薄件的單，一定先問素材狀態、先想治具，這是把錢花在前面，比事後救件便宜太多。

手上有薄件、易變形件在找加工的，歡迎把圖面傳過來，我們評估過再告訴你怎麼做最穩。

File: notes-drafts/07-heat-treat-allowance.md
# 要熱處理、表面處理的件，加工留量怎麼抓

slug: heat-treat-allowance
上線狀態: 草稿
關鍵字: 熱處理留量, 研磨預留, 表面處理尺寸, 滲碳

---

一個件如果後面還有熱處理或表面處理，加工階段的尺寸就不能照圖面直接做到底——這是機加工跟後處理配合的基本功，但實務上因為「留量沒講清楚」出的包，比想像中多得多。這篇把常見的幾種情況整理出來。

先分清楚兩件事：有些處理會「變形」，有些處理會「長尺寸」，對策不一樣。

熱處理屬於前者。滲碳、淬火這類製程把件加熱到相變溫度再冷卻，內部組織改變，變形跟翹曲免不了。所以高硬度要求的精密件，正規流程是：粗加工留量、熱處理、再精修或研磨到尺寸。留多少看件的大小跟形狀——我們常用的做法是關鍵面留0.1到0.2給熱後研磨，客戶圖面如果註明「熱處理後研磨到尺寸」，加工單價跟工序安排就完全不同，這一定要在報價階段對齊。像夾治具類的件常見「滲碳HRC55以上」，那銑削階段就是把所有孔位、輪廓做到位，基準面留磨，硬化後由平面磨收尾。誰負責磨、留多少給磨，白紙黑字寫清楚，不然兩邊都以為對方要做。

表面處理多屬於後者——它在表面「加東西」。硬質陽極膜厚可以到五十微米,而且大約一半往外長：孔會變小、軸會變大。染黑（黑色氧化）薄很多，一般精度的件可以忽略，但幾微米等級的配合就不行。電鍍看鍍層厚度，無電解鎳均勻性好、也還是有厚度。所以圖面上最關鍵的一行字是：「尺寸適用於處理前」還是「處理後」。美規圖面常見 ALL DIMENSIONS APPLY BEFORE FINISH，意思是加工做到圖面尺寸就好，膜厚由處理廠控制；反過來若尺寸是處理後的，加工就要預留膜厚——搞反了，件直接報廢。

再來是順序的眉角。染黑通常排在研磨之後（磨掉就白做了）；陽極前的表面粗糙度會直接透出來，要漂亮的陽極面，加工面本身就要夠細；滲碳件如果有不能硬化的部位，要嘛加工留防滲、要嘛滲碳後把該軟的地方車掉——這些都是排工序時就要決定的事。

給發包方的建議濃縮成三條：一、圖面註明尺寸是處理前還是處理後。二、講清楚熱處理跟研磨誰負責、留量多少。三、處理的順序如果有講究（先磨後染黑之類），寫上去。這三行字花你三十秒，省掉的是整批件重做的錢。

我們的報價單會把這些寫在備註欄——哪些處理含在價內、哪些客戶自理、尺寸做到處理前還是處理後。有配合上的疑問，傳圖來一起看最快。
